Repository: effepivi/CT2CAD-Fibres

# Registration of Tungsten fibres on XCT images

This demo aims to demonstrate the use of [gVirtualXRay](http://gvirtualxray.sourceforge.net/) and mathematical optimisation to register polygon meshes onto X-ray microtomography (micro-CT) scans of a tungsten fibre. Below is an example of CT slice.
Our simulations include **beam-hardening** due to polychromatism and they take into account the **response of the detector**.

We use SimpleGVXR's Python wrapper and Python packages commonly used in tomography reconstruction ([Tomopy](https://tomopy.readthedocs.io/en/latest/)), image processing ([scikit-image](https://scikit-image.org/) and [SimpleITK](https://simpleitk.org/)), computer vision ([OpenCV](https://www.opencv.org/)), and non-linear numerical optimization ([CMA-ES, Covariance Matrix Adaptation Evolution Strategy](https://github.com/CMA-ES/pycma)).

## Import packages

We need to import a few libraries (called packages in Python). We use:

- `copy`: duplicating images using deepcopies;
- `math`: the `floor` function;
- `os`: creating a new directory
- `glob`: retrieving file names in a directory;
- `numpy`: who doesn't use numpy?
- `imageio`: creating GIF files;
- `skimage`: comparing the reference CT slice and the simulated one, computing the Radon transform of an image, and perform a CT reconstruction using FBP and SART;
- `tomopy`: another package for CT reconstruction;
- `SimpleITK`: image processing and saving volume data;
- OpenCV (`cv2`): Hough transform and bilateral filter (an edge-preserving smoothing filter);
- `matplotlib`: plotting data;
- `cma`: non-linear numerical optimization;
- `lsf`: the line spread function to filter the X-ray images; and
- `gvxrPython3`: simulation of X-ray images using the Beer-Lambert law on GPU.


```python
import copy, math, os, glob

import numpy as np

import imageio
from skimage.transform import radon, iradon, iradon_sart
from skimage.util import compare_images

import tomopy

import SimpleITK as sitk


import cv2

import cma

import matplotlib.pyplot as plt
import matplotlib.image as mpimg
from matplotlib.colors import LogNorm
from matplotlib import cm

plt.rcParams['figure.figsize'] = [12, 8]
plt.rcParams['figure.dpi'] = 100 # 200 e.g. is really fine, but slower

#from FlyAlgorithm import *
from lsf import *

import gvxrPython3 as gvxr
```


```python
if not os.path.exists("Tutorial2/outputs"):
    os.makedirs("Tutorial2/outputs");

if not os.path.exists("Tutorial2/plots"):
    os.makedirs("Tutorial2/plots");
```

## Load the image data

Load and display the reference projections from a raw binary file, i.e. the target of the registration.


```python

## Normalise the image data

Zero-mean unit-variance normalisation is applied to use the reference images in objective functions and perform the registration. Note that it is called standardisation (Z-score Normalisation) in machine learning. It is computed as follows:

$$I' = \frac{I - \bar{I}}{\sigma}$$

Where $I'$ is the image after the original image $I$ has been normalised, $\bar{I}$ is the average pixel value of $I$, and $\sigma$ is its standard deviation.


```python
normalised_reference_sinogram = (g_reference_sinogram - g_reference_sinogram.mean()) / g_reference_sinogram.std();
normalised_reference_CT       = (g_reference_CT       - g_reference_CT.mean())       / g_reference_CT.std();
```


```python
#np.savetxt("outputs/normalised_reference_sinogram.txt", normalised_reference_sinogram);
volume = sitk.GetImageFromArray(normalised_reference_sinogram);
volume.SetSpacing([g_pixel_spacing_in_mm, g_angular_step, g_pixel_spacing_in_mm]);
sitk.WriteImage(volume, "Tutorial2/outputs/normalised_reference_sinogram.mha", useCompression=True);

#np.savetxt("outputs/normalised_reference_CT.txt", normalised_reference_CT);
volume = sitk.GetImageFromArray(normalised_reference_CT);
volume.SetSpacing([g_pixel_spacing_in_mm, g_pixel_spacing_in_mm, g_pixel_spacing_in_mm]);
sitk.WriteImage(volume, "Tutorial2/outputs/normalised_reference_CT.mha", useCompression=True);
```


```python
def setMatrix(apGeneSet):

    gvxr.removePolygonMeshesFromSceneGraph();

    # Matrix
    # Make a cube
    gvxr.makeCube("matrix", 1.0, "micrometer");

    # Translation vector
    x = apGeneSet[0] * detector_width_in_pixels * g_pixel_spacing_in_micrometre;
    y = apGeneSet[1] * detector_width_in_pixels * g_pixel_spacing_in_micrometre;

    gvxr.translateNode("matrix", x, 0.0, y, "micrometer");

    # Rotation angle
    rotation_angle_in_degrees = (apGeneSet[2] + 0.5) * 360.0;
    gvxr.rotateNode("matrix", rotation_angle_in_degrees, 0, 1, 0);

    # Scaling factors
    w = (apGeneSet[3] + 0.5) * detector_width_in_pixels * g_pixel_spacing_in_micrometre;
    h = (apGeneSet[4] + 0.5) * detector_width_in_pixels * g_pixel_spacing_in_micrometre;    
    gvxr.scaleNode("matrix", w, 815, h);

File: talk/attenuation.csv
,CT,Structure,Composition,min,max,mean,stddev,error
0,Theorical,Core,W,341.61,341.61,341.61,0.0,N/A
1,Experimental (corrected),,,230.55760192871094,329.8300476074219,295.3624267578125,25.92611312866211,46.247573242187514
2,Experimental,,,164.9042510986328,216.00367736816406,193.97438049316406,11.85371208190918,147.63561950683595
3,Simulation,,,98.69755554199219,206.80990600585938,177.81777954101562,25.97475814819336,163.7922204589844
4,Theorical,Fibre,SiC,2.736,2.736,2.736,0.0,N/A
5,Experimental (corrected),,,-16.82367706298828,22.179990768432617,1.286529302597046,4.949769020080566,1.4494706974029543
6,Experimental,,,-12.66185188293457,19.978792190551758,3.216545820236206,4.704415321350098,-0.48054582023620585
7,Simulation,,,-20.050443649291992,20.04827880859375,2.1822550296783447,4.433494567871094,0.5537449703216555
8,Theorical,Matrix,Ti90Al6V4,13.1274,13.1274,13.1274,0.0,N/A
9,Experimental (corrected),,,-1.2031679153442383,28.55675506591797,14.910431861877441,4.584889888763428,-1.7830318618774417
10,Experimental,,,-3.2232751846313477,23.79762077331543,10.645675659179688,4.0984320640563965,2.4817243408203122
11,Simulation,,,-2.7166593074798584,20.976146697998047,9.826370239257812,3.6399717330932617,3.3010297607421872
